Repository: mujahidmahfuz/ML_For_MaterialScience

# Label provenance, physical descriptors and chemical novelty constrain machine-learning predictions of magnetic materials

Data, code, results and manuscript for the paper of the same title, prepared for *Nature Communications*.

**[Read the manuscript (PDF)](manuscript/manuscript.pdf)** · **[Supplementary Information (PDF)](manuscript/supplementary.pdf)** ·
[Results by research question](results/README.md) · [How to reproduce](scripts/README.md)

---

## In one paragraph

Machine-learning models of magnetic materials are usually judged by their accuracy on held-out data from their own training sources.
We asked whether their predictions remain meaningful once three conditions are examined: what the labels represent, what physical
descriptors add, and how far a material lies from the training chemistry. On one curated dataset of magnetic ordering, Curie temperature
and the computed magnetic moment, with matched descriptor comparisons, conformal uncertainty and an audited external benchmark, each
condition turned out to limit what a reported accuracy means.

## Main findings

| | Finding | Key numbers |
|---|---|---|
| **1** | **Computed and experimental labels describe magnetic order differently.** Two thirds of experimentally antiferromagnetic compounds are ferromagnetic in Materials Project, also for the same space group; measured magnetic structures (MAGNDATA) side with the experimental labels. | agreement 28%, κ = 0.00 (949 formulas); phase-matched 25%, κ = 0.01 (330); vs MAGNDATA: experimental 92%, Materials Project 22% |

# Data

Frozen inputs of every analysis in the paper. All files are covered by `../CHECKSUMS.sha256` (verify with `python scripts/verify_checksums.py`).

## Contents

| Folder | What it is | Size |
|---|---|---|
| `analysis_dataset/v1.2/` | Analysis dataset v1.2 (frozen 2026-09-28): feature repository (473,720 materials × 127 columns), Tier 1/2/3 predictor tables, group membership, data dictionary, clean targets, quarantined pseudo-formula records, `MANIFEST_v1.2.json` | 340 MB |
| `analysis_dataset/v1.3/` | v1.2 + curation rules R1 (Curie) and R2 (ordering): clean Curie and ordering targets, removed rows with reasons in `excluded/`, `MANIFEST_v1.3.json` | 197 MB |
| `analysis_dataset/v1.4/` | v1.3 + rule R10 (physically impossible K1 / Ms-mass / Ms-volume values removed); **current version** | 171 MB |
| `splits/v1.2`, `v1.3`, `v1.4` | Formula-grouped 70/15/15 train/validation/test assignments per target, plus matched Tier 1/2/3 splits | 37 MB |
| `external_benchmark/` | Inputs of the external-benchmark audit that are not the third-party table itself: Crossref metadata of all 834 source DOIs, and the hand adjudications (papers and records) | 1 MB |
| `reference_inputs/` | Frozen earlier outputs that later scripts read as fixed inputs (selected hyperparameters) or for comparison (see below) | 70 MB |

## How the dataset was formed

1. **Collection (Phase 0):** nine source files from six providers were merged into one 25-column schema with provenance (`_source`) and deduplicated on material name + DOI (507,828 rows). The providers are Materials Project, OQMD, JARVIS-DFT, NEMAD (four files: two releases of its classification sets and its two literature tables of magnetic and of anisotropy properties, `magnetic_materials.csv` and `magnetic_anisotropy_materials.csv`, called the *experimental compilations* in the paper), the ChemDataExtractor text-mined Curie/Néel database and MAGNDATA.
2. **Enrichment (Phases 1–2):** composition, elemental, electronic and oxidation-state descriptors (475,660 rows).
3. **Physics properties (Phase 3):** 47 harmonized DFT properties (Materials Project primary; JARVIS and AFLOW for elastic, dielectric and thermal properties; OQMD as backup), joined by reduced formula.
4. **Feature repository and tiers (Phases 4–5):** 127 approved columns.
   - Tier 1: 65 composition descriptors.
   - Tier 2: Tier 1 plus 8 oxidation-chemistry descriptors (73).
   - Tier 3: Tier 2 plus DFT physics descriptors (97), for the 28,512 materials that have the core DFT properties.
   - Lists: `../scripts/pipeline/config/tier{1,2,3}_predictors.txt`.
5. **Target harmonization and curation (v1.0 → v1.4):** unit normalization and label mapping, then rule-based exclusions only (values are never edited). Every removed row is kept in an `excluded/` folder with its reason code, and the rules are in `../scripts/pipeline/config/v1_3_curation_rules.yaml` and `v1_4_curation_rules.yaml`.
   - v1.2 quarantined 1,940 pseudo-formula records.
   - v1.3 removed superconducting, ferroelectric, Néel and out-of-range "Curie" values, and the 15,493 JARVIS rows whose "FM" label was a collector default.
   - v1.4 removed impossible K1 and Ms values.

Steps 1–3 used raw downloads (several GB) that are not part of this package. The package starts from the frozen v1.2 analysis dataset, from which `build_analysis_dataset_v1_3.py` and `v1_4.py` regenerate v1.3 and v1.4.

File: data/reference_inputs/phase6/03_baseline_tier1/v1.2/phase6_stage2_baseline_summary.txt
PHASE 6 · STAGE 2 · BASELINE TIER 1 MODELS — SUMMARY
==============================================================================
Analysis Dataset v1.2 · Tier 1 (65 composition/chemistry predictors) · seed 20260925 · generated by EDA/Notebook/phase6_stage2_baselines.ipynb
Splits: EDA/02_splits/v1.2 (reduced_formula-grouped, 70/15/15; identical for every algorithm).
Selection: fit each grid config on train, keep the best validation score, refit it on train+validation, score test once. Selection metric: macro-F1 (ordering), RMSE (regression).
CIs: 95% percentile, 500 bootstrap draws resampling whole reduced_formula groups (paired across models).

ORDERING (magnetic_ordering_clean; train 66,193 / validation 14,218 / test 14,207)
   Dummy reference            macro-F1 0.172 [0.168, 0.176]  bal.acc 0.250 [0.250, 0.250]  acc 0.525
   Linear / logistic          macro-F1 0.435 [0.419, 0.451]  bal.acc 0.557 [0.537, 0.576]  acc 0.501
   Random Forest              macro-F1 0.674 [0.657, 0.690]  bal.acc 0.689 [0.669, 0.706]  acc 0.772
   Gradient Boosting (hist)   macro-F1 0.695 [0.680, 0.709]  bal.acc 0.712 [0.692, 0.728]  acc 0.794  <- best by validation
   XGBoost                    macro-F1 0.700 [0.683, 0.715]  bal.acc 0.706 [0.687, 0.722]  acc 0.804
   Leader vs runner-up (gradient_boosting vs xgboost, macro_f1): difference -0.0055 [-0.0141, +0.0039], P(leader better) = 0.09

CURIE (TC_K_clean; train 23,987 / validation 5,170 / test 5,165)
   Dummy reference            MAE 226.02 [211.44, 241.55]  RMSE 280.22 [265.01, 295.75]  R2 -0.000 [-0.019, -0.000]  MedAE 231
   Linear / logistic          MAE 165.22 [153.05, 177.86]  RMSE 223.75 [208.01, 239.05]  R2 0.362 [0.278, 0.434]  MedAE 130
   Random Forest              MAE 100.73 [90.36, 110.87]  RMSE 169.72 [153.15, 187.04]  R2 0.633 [0.562, 0.689]  MedAE 50.8  <- best by validation
   Gradient Boosting (hist)   MAE 94.53 [84.44, 105.25]  RMSE 169.16 [151.58, 186.43]  R2 0.635 [0.559, 0.698]  MedAE 44.1
   XGBoost                    MAE 95.75 [85.03, 106.60]  RMSE 168.49 [151.60, 186.60]  R2 0.638 [0.566, 0.698]  MedAE 45.8
   Leader vs runner-up (random_forest vs xgboost, rmse): difference +1.4601 [-2.5530, +5.5216], P(leader better) = 0.26

MS_MOMENT (Ms_momentPerUnitCell_clean; train 61,254 / validation 13,130 / test 13,129)
   Dummy reference            MAE 5.63 [5.47, 5.78]  RMSE 10.81 [10.09, 11.53]  R2 -0.000 [-0.001, -0.000]  MedAE 4.66
   Linear / logistic          MAE 4.58 [4.44, 4.72]  RMSE 9.24 [8.56, 9.89]  R2 0.270 [0.247, 0.294]  MedAE 2.69
   Random Forest              MAE 2.56 [2.46, 2.66]  RMSE 6.16 [5.60, 6.69]  R2 0.676 [0.630, 0.724]  MedAE 0.922
   Gradient Boosting (hist)   MAE 2.58 [2.47, 2.67]  RMSE 5.93 [5.41, 6.43]  R2 0.699 [0.657, 0.741]  MedAE 1  <- best by validation
   XGBoost                    MAE 2.53 [2.43, 2.64]  RMSE 6.01 [5.43, 6.58]  R2 0.691 [0.644, 0.742]  MedAE 0.951
   Leader vs runner-up (gradient_boosting vs xgboost, rmse): difference -0.0681 [-0.2266, +0.0813], P(leader better) = 0.80

ORDERING per class (Gradient Boosting (hist)): FM P 0.85 R 0.78 F1 0.81 (n=7,453); AFM P 0.55 R 0.62 F1 0.59 (n=957); FiM P 0.48 R 0.54 F1 0.50 (n=1,044); NM P 0.84 R 0.90 F1 0.87 (n=4,753)
ORDERING provenance slice (D5; macro-F1 over the classes present in each slice): All test n=14,207 macro-F1 0.695 bal.acc 0.712 [FM,AFM,FiM,NM]; Experimental n=2,599 macro-F1 0.732 bal.acc 0.744 [FM,AFM,FiM]; Computational n=11,608 macro-F1 0.580 bal.acc 0.609 [FM,AFM,FiM,NM]
CURIE residual pattern (Random Forest): lowest decile bias +120, highest decile bias -248 K (regression toward the mean at the extremes).
   by provenance: Experimental n=4,882 MAE 101 bias +5.18; Computational n=283 MAE 99.4 bias -4.13
   by source: magnetic_materials_reformatted.csv | magnetic_materials.csv n=2,475 MAE 65.8; chemdata_curie_neel.csv n=1,817 MAE 154; magnetic_anisotropy_materials.csv n=865 MAE 88.9; magnetic_materials_reformatted.csv | magnetic_anisotropy_materials.csv | magnetic_materials.csv n=8 MAE 44.2
MS_MOMENT residual pattern (Gradient Boosting (hist)): lowest decile bias +1.22, highest decile bias -6.72 μB / unit cell (regression toward the mean at the extremes).
   by provenance: Computational n=13,129 MAE 2.58 bias +0.0489
   by ms_regime: near-zero (< 0.1 muB/cell) n=5,900 MAE 1.22 bias +1.12; magnetic (>= 0.1 muB/cell) n=7,229 MAE 3.69 bias -0.827
   by source: mp_reformatted.csv n=10,821 MAE 2.65; jarvis_magnetic.csv n=2,308 MAE 2.24

PRELIMINARY TOP-5 FEATURES (impurity/gain importance of the best tree model; Stage 6 will use SHAP):
   ordering: basic_comp__magnetic_element_fraction (0.05), basic_comp__contains_O (0.04), basic_comp__contains_Gd (0.04), basic_comp__contains_transition_metal (0.04), total_atoms (0.04)
   curie: basic_comp__fraction_Fe (0.06), group_variance (0.05), valence_electron_concentration (0.04), basic_comp__fraction_Co (0.04), average_atomic_mass (0.04)
   ms_moment: basic_comp__contains_Fe (0.13), maximum_stoichiometric_coefficient (0.12), basic_comp__contains_Mn (0.07), basic_comp__fraction_Gd (0.06), total_atoms (0.04)

NEXT: Stage 3 (Tier 1 -> Tier 2 chemistry ablation) with the same splits, algorithms, grids and selection rule.
Focus on the strongest algorithm(s) above, per plan 7.2.
